Repository: trllax/composite-fea

# composite-fea

Parametric large-deflection FEA of laminated composite parts.
gmsh (mesh) -> CalculiX `ccx` (solve) -> pandas (post). CLI only.

Thin laminated shells, loaded well past small-deflection theory. Sweep layups,
get force-displacement curves, pick candidates for layup.

See `CLAUDE.md` for units, modeling conventions, solver rules, what counts as
a valid result, and the working loop. Read the units section before touching a
material card.

## Cases

| case | what it is |
| --- | --- |
| `cases/smoke_cantilever` | 8 elements, <5 s, checked against a closed-form large-deflection answer |
| `cases/fin_20n` | freediving fin, pinned against a physical measurement |
| `cases/cantilever_ansys` | cross-check against ANSYS; ply-stress moment probe |
| `cases/u_bend_path` | the validated tip-U clamp path and its energy metric |
| `cases/tip_clamp_u_drive` | tip-clamp drive kinematics |
| `cases/tip_force_disp` | tip force-displacement |
| `cases/step_fin` | STEP-imported fin U-bend runner |
| `cases/sweep_ubend` | the laminate sweep on the strip U-bend |
| `cases/fin_zoned` | the design front door: STEP zones + ply book + materials |

Both are regression cases. `CLAUDE.md` explains why neither tolerance moves.

## Modules

| module | what it does |
| --- | --- |
| `geometry.py` | planform outline -> quad8 shell mesh + zone ELSETs -> `.inp` |
| `step_mesh.py` | STEP import, OCC imprint, ACP-style ply coverage masks |
| `layup.py` | design vector -> `*SHELL SECTION, COMPOSITE` |

# fin_zoned

The design front door, on a real part: a STEP of named zones, a ply book, and a
materials library. Nothing about the laminate is on the command line.

```sh
compfea-build --step test_fin_2.step \
              --plybook cases/fin_zoned/plybook.csv \
              --materials materials/generic.csv \
              --long-axis x --size-mm 16 \
              --out results/fin_zoned
```

## Long axis: +x

A 0-degree ply runs along the span, root to tip, which on this STEP is **+x**.
`layup.py` takes `long_axis` with no default and `compfea-build` requires the
flag, because this repo's cases disagree — `cases/cantilever_ansys` and the
strip sweep use +y — and a default is silently right for half of them.

## The zones

Six named `SHELL_BASED_SURFACE_MODEL`s, nested root to tip, plus one outboard:

| zone | x range (mm) | area (mm²) | elements @16 mm |
| --- | --- | --- | --- |
| `HEAL` | 0 – 172.66 | 37502.6 | 205 |
| `QUARTER` | 0 – 300 | 73733.4 | 415 |
| `HALF` | 0 – 450 | 118733.4 | 657 |
| `z_3_4ths` | 0 – 700 | 193733.4 | 1032 |
| `FULL` | 0 – 1174.92 | 336210.5 | 1786 |
| `TIP` | 974.92 – 1174.92 | 60000.0 | 331 |

`3_4ths` starts with a digit, so it is sanitized to `z_3_4ths` for ccx; write
either in the ply book, the loader sanitizes what you write.

`HEAL` is also the clamp: `fixed_end` is every node under it, not just the
root edge, because the fin is bonded into a foot pocket rather than knife-edge
clamped. `--clamp-coverage ''` falls back to the min-x edge.

These areas come from the OCC fragment map and match the CAD faces to 0.007%.
Read them out of `zone_report.csv` and check them against the CAD **before**
spending a solve — see `cases/step_fin/README.md` for what the old bounding-box
mask did to this same geometry.

## The ply book

14 plies. A ply covers its zone, so an inboard zone carries every ply naming it
or any zone containing it: the root sees all 14, the outboard blade sees 4.

**Ply 1 is the −z ply** — the first line of the `*SHELL SECTION, COMPOSITE`
card. Reversing the file is not a no-op: it leaves `D` unchanged and flips `B`,
so the blade bends identically and draws in the other way. That is the only
place ply order at z shows up in a displacement-controlled bend.

Three properties the file is built to have, and `tests/test_build.py` asserts
rather than trusting:

- **Every zone symmetric about its own mid-plane**, so no zone warps flat.
- **Every UD off-axis ply paired with its negation in the same zone.** The
  woven skins need no partner: a woven ply at 45° carries tows at 45° and 135°
  and is balanced alone. `abd.is_balanced` needs the material kinds to know
  that; without them it reports a woven-skinned laminate as unbalanced.
- **Drops buried.** Plies 1, 2, 13, 14 run everywhere, so the outer surface is
  continuous and every drop sits under the skin.

## What comes out

| file | what it is |
| --- | --- |
| `zone_report.csv` | elements, area, extent per zone — check against CAD |
| `stack_table.csv` | resolved stack per zone, ply by ply, with z stations |
| `laminate_abd.csv` | A, B, D, flexural moduli, symmetric/balanced/D16 flags |
| `mesh.inp`, `layup.inp` | the deck pieces |
| `build.json` | inputs, counts, layup fingerprint, warnings |

Resolved stacks at 16 mm, root to outboard:

| section | t (mm) | D11 (N·mm) | D16 (N·mm) | stack |
| --- | --- | --- | --- | --- |
| `cov_5` (HEAL) | 2.300 | 81758.2 | 1426.1 | `[45/0/0/45/-45/0/0/0/-45/45/0/0/45]` |

File: cases/fin_zoned/plybook_shop.csv
# Demo fin from shop stock: Hexcel UNI 231 + 3K twill 198 only (no 379).
# Thicknesses are inventory discrete values (gsm/1000), not free retunes.
# Span +x; ply 1 = -z. Mid-plane symmetric; drops under continuous FULL skins.
# Materials: materials/from_shop.csv (default lamina E when blank).
ply,zone,material,angle_deg,thickness_mm,kind
1,FULL,twill_3k_198,0,0.198,woven
2,FULL,hexcel_uni_231,0,0.231,ud
3,z_3_4ths,hexcel_uni_231,0,0.231,ud
4,HALF,hexcel_uni_231,45,0.231,ud
5,HALF,hexcel_uni_231,-45,0.231,ud
6,QUARTER,hexcel_uni_231,0,0.231,ud
7,HEAL,hexcel_uni_231,0,0.231,ud
8,QUARTER,hexcel_uni_231,0,0.231,ud
9,HALF,hexcel_uni_231,-45,0.231,ud
10,HALF,hexcel_uni_231,45,0.231,ud
11,z_3_4ths,hexcel_uni_231,0,0.231,ud
12,TIP,hexcel_uni_231,0,0.231,ud
13,FULL,hexcel_uni_231,0,0.231,ud
14,FULL,twill_3k_198,0,0.198,woven
