Repository: trllax/composite-fea

# composite-fea

Parametric large-deflection FEA of laminated composite parts.
gmsh (mesh) -> CalculiX `ccx` (solve) -> pandas (post). CLI only.

Thin laminated shells, loaded well past small-deflection theory. Sweep layups,
get force-displacement curves, pick candidates for layup.

See `CLAUDE.md` for units, modeling conventions, solver rules, what counts as
a valid result, and the working loop. Read the units section before touching a
material card.

## Cases

| case | what it is |
| --- | --- |
| `cases/smoke_cantilever` | 8 elements, <5 s, checked against a closed-form large-deflection answer |
| `cases/fin_20n` | freediving fin, pinned against a physical measurement |
| `cases/cantilever_ansys` | cross-check against ANSYS; ply-stress moment probe |
| `cases/u_bend_path` | the validated tip-U clamp path and its energy metric |
| `cases/tip_clamp_u_drive` | tip-clamp drive kinematics |
| `cases/tip_force_disp` | tip force-displacement |
| `cases/step_fin` | STEP-imported fin U-bend runner |
| `cases/sweep_ubend` | the laminate sweep on the strip U-bend |
| `cases/fin_zoned` | the design front door: STEP zones + ply book + materials |

Both are regression cases. `CLAUDE.md` explains why neither tolerance moves.

## Modules

| module | what it does |
| --- | --- |
| `geometry.py` | planform outline -> quad8 shell mesh + zone ELSETs -> `.inp` |
| `step_mesh.py` | STEP import, OCC imprint, ACP-style ply coverage masks |
| `layup.py` | design vector -> `*SHELL SECTION, COMPOSITE` |
| `materials.py` | materials CSV -> lamina cards, units declared and checked |
| `plybook.py` | ply-book CSV -> a `Layup` bound to the mesh's zones |
| `abd.py` | CLPT A/B/D per zone; the pre-solve check against ACP |

# materials/

Lamina cards and shop stock for `compfea-build` / ply books.

| file | role |
| --- | --- |
| `generic.csv` | Textbook UD + derived woven cards already in the repo |
| `ematerials_all.xml` | Raw ANSYS Workbench Engineering Data offload; source for `ansys_composites.csv` |
| `ansys_composites.csv` | The ANSYS Epoxy Carbon library flattened to lamina cards (`# units: stress=Pa density=kg/m3`), plus two `im7_*_276` IM-class rows adapted from it. Paste more ANSYS rows here. |
| `shop_inventory.csv` | What you actually stock: product, architecture, tow, gsm and/or oz/yd², thickness, moduli |

## Units

Every library file that carries elastic constants **must** start with a
`# units: stress=… density=…` line. `compfea.materials` converts into
**MPa** and **tonne/mm³** and range-checks. No units line is refused.

`shop_inventory.csv` uses shop-friendly **GPa** and **g/cm³**. A future
loader can emit a `materials.csv` row in those units (or convert first);
until that lands, copy a filled shop row into a materials file by hand
and keep the `# units:` line honest.

## Shop → ply book

Design parameters are discrete:

- **zones / coverage** and **ply count / angle** in the ply book
- **thickness** only from `shop_inventory.thickness_mm` (or
  `areal_weight_gsm / 1000`)
- **material** name must match a materials library `name`

Outputs that matter for the fin (F_90 and kick locus) are post metrics,
not columns here.

### Weight and tow

- **`tow`**: filament count label only (`3k`, `6k`, `12k`, …). Provenance for
  the roll; not a deck input.
- **`width_in`**: roll or panel width in inches. Cutting / nesting only;
  not a deck input.
- **Areal weight**: fill `areal_weight_gsm` and/or `areal_weight_oz_yd2`
  (oz per square yard). Conversion used by a loader:
  `gsm = oz_yd2 * 33.9057`.
- **Thickness**: `thickness_mm = areal_weight_gsm / 1000` (100 gsm → 0.1 mm).
  Prefer writing the thickness you actually laminate to when it differs from
  the rule of thumb (mat binder, residual resin, measured cured ply).

### Architecture → ply angle

| architecture | plybook `kind` | meaning of `angle_deg` |
| --- | --- | --- |
| `ud` | `ud` | fibre direction |
| `0_90` | `woven` | warp along this angle, weft at +90 |
| `biax` | `woven` | fibres at ±45 to this angle; use `0` for bisector on the long axis |

`biax` is one fabric SKU in inventory, not two UD plies in the book.

Fibre tensile modulus / strength on a roll label is **not** a lamina card.
Put those in `fibre_e_msi` / `fibre_xt_ksi` (never copied into `e1`). Leave
lamina `e1`… blank to use the default UD / woven card, or fill measured
lamina engineering constants when you have them.

## Default lamina when E is blank

`compfea.shop_inventory.load_shop_inventory` fills missing lamina elastic
fields from ``UD_CFRP_GENERIC`` (``ud``) or ``woven_from_ud`` (``0_90`` /
``biax``). That is enough to run a deck on scarce stock; it is **not** a
datasheet. ``fibre_e_msi`` / ``fibre_xt_ksi`` stay out of ``e1``.

```python
from compfea.shop_inventory import load_shop_inventory, write_materials_csv
skus = load_shop_inventory("materials/shop_inventory.csv")
write_materials_csv(skus, "materials/from_shop.csv")  # for compfea-build
```

File: materials/ansys_ud_230_prepreg.csv
# units: stress=MPa density=tonne/mm3
# ANSYS Engineering Data cards used as shop blank-E defaults.
# UD: Epoxy Carbon UD (230GPa) Prepreg (Table 4).
# Woven: Epoxy Carbon Woven (230GPa) Wet (Engineering Data screenshot).
name,kind,e1,e2,e3,nu12,nu13,nu23,g12,g13,g23,density,xt,xc,yt,yc,s12,source
ansys_epoxy_carbon_ud_230,ud,121000.0,8600.0,8600.0,0.27,0.27,0.4,4700.0,4700.0,3100.0,1.49e-09,,,,,,ANSYS Engineering Data Epoxy Carbon UD (230GPa) Prepreg; Table 4
ansys_epoxy_carbon_woven_230_wet,woven,59160.0,59160.0,7500.0,0.04,0.3,0.3,3300.0,2700.0,2700.0,1.451e-09,,,,,,ANSYS Engineering Data Epoxy Carbon Woven (230GPa) Wet; Engineering Data screenshot

File: materials/from_shop.csv
# units: stress=MPa density=tonne/mm3
# Generated from shop inventory. Rows that used_default_lamina say so in source.
name,kind,e1,e2,e3,nu12,nu13,nu23,g12,g13,g23,density,xt,xc,yt,yc,s12,source
hexcel_uni_379,ud,153000.0,6813.0,6813.0,0.32,0.32,0.45,4086.9999999999995,4086.9999999999995,3000.0,1.5700000000000002e-09,,,,,,Hexcel IM UD roll (IM446-grade fibre ~43 Msi); lamina constants reused from hexcel_im2_uni_193 (HexPly M47/IM2-C E1 + Epocast E2/G12) pending a datasheet
hexcel_uni_231,ud,153000.0,6813.0,6813.0,0.32,0.32,0.45,4086.9999999999995,4086.9999999999995,3000.0,1.5700000000000002e-09,,,,,,Hexcel IM UD roll (IM446-grade fibre ~43 Msi); lamina constants reused from hexcel_im2_uni_193 (HexPly M47/IM2-C E1 + Epocast E2/G12) pending a datasheet
twill_3k_198,woven,59160.0,59160.0,7500.0,0.04,0.3,0.3,3300.0,2700.0,2700.0,1.451e-09,,,,,,t700_woven_sm / ANSYS woven wet; fibre_* AS4C-class labels only
hexcel_im2_uni_193,ud,153000.0,6813.0,6813.0,0.32,0.32,0.45,4086.9999999999995,4086.9999999999995,3000.0,1.5700000000000002e-09,,,,,,im2_ud from materials/im_lamina.csv (HexPly M47/IM2-C E1 + Epocast E2/G12)
hexcel_himax_biax_100,woven,59160.0,59160.0,7500.0,0.04,0.3,0.3,3300.0,2700.0,2700.0,1.451e-09,,,,,,t700_woven_sm (T700 fibre → SM woven wet card; biax stand-in)
hexcel_im7_twill_205,woven,86000.0,86000.0,7500.0,0.04,0.3,0.3,4000.0,3000.0,3000.0,1.5600000000000002e-09,,,,,,im7_woven from materials/im_lamina.csv (HexPly 8552 IM7 fabric ~85-86 GPa)
